Repository: halkhalil/glazy

## Glazy.org

Glazy.org is a free, open-source ceramics recipes library.
Anyone can add recipes, materials, and photos of their ceramic tests.

### Backend

The Glazy backend is based on the
[Laravel API Boilerplate (JWT Edition) for Laravel 5.5](https://github.com/francescomalatesta/laravel-api-boilerplate-jwt) project.

Laravel API Boilerplate is a "starter kit" you can use to build your first API in seconds. As you can easily imagine, it is built on top of the awesome Laravel Framework. This version is built on Laravel 5.5!

### Frontend

The Glazy frontend is a [Vue](https://vuejs.org/) Single-Page Application (SPA)

File: resources/assets/static/data/material-list.json (part 1 of 5)
{
  "data": {
    "materials": [
      {
        "id": 12011,
        "name": "A.P. Green",
        "isPrimitive": true,
        "isPrivate": false,
        "createdByUserId": 1,
        "analysis": {
          "percentageAnalysis": {
            "SiO2": "52.2353",
            "Al2O3": "31.1406",
            "K2O": "1.0040",
            "MgO": "0.3521",
            "CaO": "0.3511",
            "TiO2": "1.9075",
            "Fe2O3": "2.0094",
            "loi": "11.0000"
          }
        }
      },
      {
        "id": 12012,
        "name": "Ajax Glomax",
        "isPrimitive": true,
        "isPrivate": false,
        "createdByUserId": 1,
        "analysis": {
          "percentageAnalysis": {
            "SiO2": "53.1571",
            "Al2O3": "44.3971",
            "Na2O": "0.2996",
            "K2O": "0.4102",
            "TiO2": "0.9390",
            "Fe2O3": "0.4172",
            "loi": "0.3800"
          }
        }
      },
      {
        "id": 12013,
        "name": "Ajax P kaolin",
        "isPrimitive": true,
        "isPrivate": false,
        "createdByUserId": 1,
        "analysis": {
          "percentageAnalysis": {
            "SiO2": "45.3913",
            "Al2O3": "38.1249",
            "K2O": "0.0387",
            "MgO": "0.2999",
            "CaO": "0.2495",
            "TiO2": "1.9680",
            "Fe2O3": "0.4777",
            "loi": "13.4500"
          }
        }
      },
      {
        "id": 12014,
        "name": "Alajo kiln ash",
        "isPrimitive": true,
        "isPrivate": false,
        "createdByUserId": 1,
        "analysis": {
          "percentageAnalysis": {
            "SiO2": "8.5248",
            "Al2O3": "1.5461",
            "Na2O": "0.4397",
            "K2O": "1.0274",
            "MgO": "5.3288",
            "CaO": "41.3033",
            "P2O5": "3.6754",
            "Fe2O3": "1.2744",
            "loi": "36.8800"
          }
        }
      },
      {
        "id": 12015,
        "name": "Albany slip",
        "isPrimitive": true,
        "isPrivate": false,
        "createdByUserId": 1,
        "analysis": {
          "percentageAnalysis": {
            "SiO2": "57.8264",
            "Al2O3": "14.6316",
            "Na2O": "0.8001",
            "K2O": "3.2004",
            "MgO": "2.7103",
            "CaO": "5.8106",
            "TiO2": "0.4000",
            "Fe2O3": "5.2106",
            "loi": "9.4100"
          }
        }
      },
      {
        "id": 12016,
        "name": "Alberta Slip",
        "isPrimitive": true,
        "isPrivate": false,
        "createdByUserId": 1,
        "analysis": {
          "percentageAnalysis": {
            "SiO2": "54.5366",
            "Al2O3": "15.4820",
            "Na2O": "2.2418",
            "K2O": "3.5652",
            "MgO": "3.9721",
            "CaO": "6.0097",
            "P2O5": "0.1032",
            "TiO2": "0.3061",
            "Fe2O3": "4.5833",
            "loi": "9.2000"
          }
        }
      },
      {
        "id": 12017,
        "name": "Alkaline Frit",
        "isPrimitive": true,
        "isPrivate": false,
        "createdByUserId": 1,
        "analysis": {
          "percentageAnalysis": {
            "SiO2": "66.8817",
            "Al2O3": "6.0226",
            "B2O3": "2.8919",
            "Na2O": "15.1161",
            "K2O": "3.4460",
            "CaO": "5.6417",
            "loi": "0.0000"
          }
        }
      },
      {
        "id": 12018,
        "name": "Alkaline leadless frit",
        "isPrimitive": true,
        "isPrivate": false,
        "createdByUserId": 1,
        "analysis": {
          "percentageAnalysis": {
            "SiO2": "56.1000",
            "Al2O3": "4.0000",
            "B2O3": "8.0000",
            "Na2O": "12.3000",
            "K2O": "2.0000",
            "CaO": "6.4000",
            "ZnO": "10.9000",
            "loi": "0.0000"
          }
        }
      },
      {
        "id": 12019,
        "name": "Alumina",
        "isPrimitive": true,
        "isPrivate": false,
        "createdByUserId": 1,
        "analysis": {
          "percentageAnalysis": {
            "Al2O3": "100.0000",
            "loi": "0.0000"
          }
        }
      },
      {
        "id": 12020,
        "name": "Alumina Hydrate",
        "isPrimitive": true,
        "isPrivate": false,
        "createdByUserId": 1,
        "analysis": {
          "percentageAnalysis": {
            "Al2O3": "65.3900",
            "loi": "34.6100"
          }
        }
      },
      {
        "id": 12021,
        "name": "Aluminum sulfate",
        "isPrimitive": true,
        "isPrivate": false,
        "createdByUserId": 1,
        "analysis": {
          "percentageAnalysis": {
            "Al2O3": "29.8000",
            "loi": "70.2000"
          }
        }
      },
      {
        "id": 12022,
        "name": "Amblygonite",
        "isPrimitive": true,
        "isPrivate": false,
        "createdByUserId": 1,
        "analysis": {
          "percentageAnalysis": {
            "Al2O3": "24.5000",
            "Li2O": "10.1000",
            "P2O5": "48.0000",
            "loi": "17.4000"
          }
        }
      },
      {
        "id": 12608,
        "name": "Amtalc-C98 Talc",
        "isPrimitive": true,
        "isPrivate": false,
        "createdByUserId": 1,
        "analysis": {
          "percentageAnalysis": {
            "SiO2": "53.5000",
            "Al2O3": "0.3000",
            "K2O": "0.3000",
            "MgO": "29.5000",
            "CaO": "3.5000",
            "TiO2": "0.1000",
            "Fe2O3": "0.5000",
            "loi": "12.0000"
          }
        }
      },
      {
        "id": 12023,
        "name": "Anhydrous Borax",
        "isPrimitive": true,
        "isPrivate": false,
        "createdByUserId": 1,
        "analysis": {
          "percentageAnalysis": {
            "B2O3": "69.1831",
            "Na2O": "30.8169",
            "loi": "0.0000"
          }
        }
      },
      {
        "id": 12024,
        "name": "Antimony oxide",
        "isPrimitive": true,
        "isPrivate": false,
        "createdByUserId": 1,
        "analysis": {
          "percentageAnalysis": {
            "loi": "0.0000"
          }
        }
      },
      {
        "id": 12025,
        "name": "Applewood ash",
        "isPrimitive": true,
        "isPrivate": false,
        "createdByUserId": 1,
        "analysis": {
          "percentageAnalysis": {
            "SiO2": "2.0603",
            "Na2O": "1.4502",
            "K2O": "9.0112",
            "MgO": "4.2006",
            "CaO": "54.1473",
            "P2O5": "3.4304",
            "loi": "25.7001"
          }
        }
      },
      {
        "id": 12026,
        "name": "Arsenic oxide",
        "isPrimitive": true,
        "isPrivate": false,
        "createdByUserId": 1,
        "analysis": {
          "percentageAnalysis": {
            "loi": "0.0000"
          }
        }
      },
      {
        "id": 12056,
        "name": "Avery kaolin",
        "isPrimitive": true,
        "isPrivate": false,
        "createdByUserId": 1,
        "analysis": {
          "percentageAnalysis": {
            "SiO2": "46.7543",
            "Al2O3": "37.5434",
            "Na2O": "0.2008",
            "K2O": "0.9018",
            "TiO2": "0.1000",
            "Fe2O3": "0.6997",
            "loi": "13.8000"
          }
        }
      },
      {
        "id": 12057,
        "name": "Bainbridge Feldspar",
        "isPrimitive": true,
        "isPrivate": false,
        "createdByUserId": 1,
        "analysis": {
          "percentageAnalysis": {
            "SiO2": "68.5994",
            "Al2O3": "19.2894",
            "Na2O": "9.2304",
            "K2O": "1.3904",
            "CaO": "0.9904",
            "loi": "0.5000"
          }
        }
      },
      {
        "id": 12058,
        "name": "Ball Clay (Theoretical)",
        "isPrimitive": true,
        "isPrivate": false,
        "createdByUserId": 1,
        "analysis": {
          "percentageAnalysis": {
            "SiO2": "59.0601",
            "Al2O3": "25.0245",
            "Na2O": "0.3955",
            "K2O": "0.9016",
            "MgO": "0.2968",
            "CaO": "0.3028",
            "TiO2": "0.9997",
            "Fe2O3": "1.0190",
            "loi": "12.0000"
          }
        }
      },
      {
        "id": 12059,
        "name": "Ball Clay Bell Dark",
        "isPrimitive": true,
        "isPrivate": false,
        "createdByUserId": 1,
        "analysis": {
          "percentageAnalysis": {
            "SiO2": "58.4541",
            "Al2O3": "26.5938",
            "Na2O": "0.1940",
            "K2O": "0.6879",
            "MgO": "0.3995",
            "CaO": "0.2048",
            "TiO2": "2.0831",
            "Fe2O3": "1.0829",
            "loi": "10.3000"
          }
        }
      },
      {
        "id": 12027,
        "name": "Bamboo ash",
        "isPrimitive": true,
        "isPrivate": false,
        "createdByUserId": 1,
        "analysis": {
          "percentageAnalysis": {
            "SiO2": "86.4000",
            "K2O": "4.8000",
            "CaO": "0.3000",
            "Fe2O3": "0.4000",
            "loi": "8.1000"
          }
        }
      },
      {
        "id": 12060,
        "name": "Bandy Black",
        "isPrimitive": true,
        "isPrivate": false,
        "createdByUserId": 1,
        "analysis": {
          "percentageAnalysis": {
            "SiO2": "61.0893",
            "Al2O3": "24.5307",
            "Na2O": "0.3579",
            "K2O": "1.6997",
            "MgO": "0.1164",
            "CaO": "0.0944",
            "P2O5": "0.0683",
            "TiO2": "1.2874",
            "MnO": "0.0171",
            "Fe2O3": "0.9989",
            "loi": "9.7400"
          }
        }
      },
      {
        "id": 12061,
        "name": "Bandy Tan",
        "isPrimitive": true,
        "isPrivate": false,
        "createdByUserId": 1,
        "analysis": {
          "percentageAnalysis": {
            "SiO2": "61.4444",
            "Al2O3": "24.4706",
            "Na2O": "0.3570",
            "K2O": "1.6503",
            "MgO": "0.5804",
            "CaO": "0.3230",
            "P2O5": "0.0341",
            "TiO2": "1.2651",
            "MnO": "0.0170",
            "Fe2O3": "1.1881",
            "loi": "8.6700"
          }
        }
      },
      {
        "id": 12062,
        "name": "Barium Carbonate",
        "isPrimitive": true,
        "isPrivate": false,
        "createdByUserId": 1,
        "analysis": {
          "percentageAnalysis": {
            "BaO": "77.6600",
            "loi": "22.3400"
          }
        }
      },
      {
        "id": 12063,
        "name": "Barium chloride",
        "isPrimitive": true,
        "isPrivate": false,
        "createdByUserId": 1,
        "analysis": {
          "percentageAnalysis": {
            "BaO": "73.6000",
            "loi": "26.4000"
          }
        }
      },
      {
        "id": 12064,
        "name": "Barium chromate",
        "isPrimitive": true,
        "isPrivate": false,
        "createdByUserId": 1,
        "analysis": {
          "percentageAnalysis": {
            "BaO": "60.5011",
            "Cr2O3": "29.9989",
            "loi": "9.5000"
          }
        }
      },
      {
        "id": 12065,
        "name": "Barium selenite",
        "isPrimitive": true,
        "isPrivate": false,
        "createdByUserId": 1,
        "analysis": {
          "percentageAnalysis": {
            "BaO": "58.0000",
            "loi": "0.0000"
          }
        }
      },
      {
        "id": 12066,
        "name": "Barium sulfate",
        "isPrimitive": true,
        "isPrivate": false,
        "createdByUserId": 1,
        "analysis": {
          "percentageAnalysis": {
            "BaO": "65.7000",
            "loi": "0.0000"
          }
        }
      },
      {
        "id": 12028,
        "name": "Barley straw ash",
        "isPrimitive": true,
        "isPrivate": false,
        "createdByUserId": 1,
        "analysis": {
          "percentageAnalysis": {
            "SiO2": "57.0000",
            "Na2O": "5.0000",
            "K2O": "22.0000",
            "MgO": "3.0000",
            "CaO": "8.0000",
            "P2O5": "5.0000",
            "loi": "0.0000"
          }
        }
      },
      {
        "id": 12067,
        "name": "Barnard Clay",
        "isPrimitive": true,
        "isPrivate": false,
        "createdByUserId": 1,
        "analysis": {
          "percentageAnalysis": {
            "SiO2": "46.9949",
            "Al2O3": "7.5992",
            "Na2O": "0.5999",
            "K2O": "1.0999",
            "MgO": "0.6999",
            "CaO": "0.5999",
            "TiO2": "0.2000",
            "Fe2O3": "33.8963",
            "loi": "8.3100"
          }
        }
      },
      {
        "id": 12068,
        "name": "Basalt",
        "isPrimitive": true,
        "isPrivate": false,
        "createdByUserId": 1,
        "analysis": {
          "percentageAnalysis": {
            "SiO2": "52.0000",
            "Al2O3": "14.0000",
            "Na2O": "3.2000",
            "K2O": "1.2000",
            "MgO": "6.4000",
            "CaO": "9.3000",
            "P2O5": "0.4000",
            "TiO2": "1.0000",
            "Fe2O3": "12.8000",
            "loi": "0.0000"
          }
        }
      },
      {
        "id": 12029,
        "name": "Beech ash",
        "isPrimitive": true,
        "isPrivate": false,
        "createdByUserId": 1,
        "analysis": {
          "percentageAnalysis": {
            "SiO2": "3.0100",
            "Na2O": "8.3400",
            "K2O": "24.2900",
            "MgO": "8.2000",
            "CaO": "42.0000",
            "P2O5": "6.2000",
            "MnO": "4.5200",
            "Fe2O3": "0.6200",
            "loi": "0.0000"
          }
        }
      },
      {
        "id": 12070,
        "name": "Bell Feldspar",
        "isPrimitive": true,
        "isPrivate": false,
        "createdByUserId": 1,
        "analysis": {
          "percentageAnalysis": {
            "SiO2": "68.2798",
            "Al2O3": "17.8658",
            "Na2O": "3.0884",
            "K2O": "10.0822",
            "CaO": "0.3952",
            "Fe2O3": "0.0785",
            "loi": "0.2100"
          }
        }
      },
      {
        "id": 12071,
        "name": "Bentolite L",
        "isPrimitive": true,
        "isPrivate": false,
        "createdByUserId": 1,
        "analysis": {
          "percentageAnalysis": {
            "SiO2": "72.7040",
            "Al2O3": "13.6988",
            "Na2O": "0.1989",
            "K2O": "0.1008",
            "MgO": "2.7032",
            "CaO": "1.9975",
            "TiO2": "0.1965",
            "Fe2O3": "0.7004",
            "loi": "7.7000"
          }
        }
      },
      {
        "id": 12072,
        "name": "Bentonite",
        "isPrimitive": true,
        "isPrivate": false,
        "createdByUserId": 1,
        "analysis": {
          "percentageAnalysis": {
            "SiO2": "59.3295",
            "Al2O3": "20.1153",
            "Na2O": "3.0194",
            "K2O": "1.0064",
            "MgO": "2.0096",
            "CaO": "1.0057",
            "Fe2O3": "3.5140",
            "loi": "10.0000"
          }
        }
      },
      {
        "id": 12030,
        "name": "Birch ash",
        "isPrimitive": true,
        "isPrivate": false,
        "createdByUserId": 1,
        "analysis": {
          "percentageAnalysis": {
            "SiO2": "11.5000",
            "Na2O": "9.0000",
            "K2O": "22.6000",
            "MgO": "14.3000",
            "CaO": "29.6000",
            "P2O5": "7.9000",
            "MnO": "0.4000",
            "Fe2O3": "1.3000",
            "loi": "3.4000"
          }
        }
      },
      {
        "id": 12073,
        "name": "Bismuth oxide",
        "isPrimitive": true,
        "isPrivate": false,
        "createdByUserId": 1,
        "analysis": {
          "percentageAnalysis": {
            "loi": "0.0000"
          }
        }
      },
      {
        "id": 12074,
        "name": "Bismuth subnitrate",
        "isPrimitive": true,
        "isPrivate": false,
        "createdByUserId": 1,
        "analysis": {
          "percentageAnalysis": {
            "loi": "0.0000"
          }
        }
      },
      {
        "id": 12077,
        "name": "Black Iron Oxide",
        "isPrimitive": true,
        "isPrivate": false,
        "createdByUserId": 1,
        "analysis": {
          "percentageAnalysis": {
            "FeO": "26.0722",
            "Fe2O3": "65.9278",
            "loi": "8.0000"
          }
        }
      },
      {
        "id": 12473,
        "name": "Black stain",
        "isPrimitive": true,
        "isPrivate": false,
        "createdByUserId": 1,
        "analysis": {
          "percentageAnalysis": {
            "loi": "0.0000"
          }
        }
      },
      {
        "id": 12079,
        "name": "Bonding Clay",
        "isPrimitive": true,
        "isPrivate": false,
        "createdByUserId": 1,
        "analysis": {
          "percentageAnalysis": {
            "SiO2": "54.7609",
            "Al2O3": "29.4327",
            "Na2O": "0.2002",
            "K2O": "1.7019",
            "MgO": "0.3003",
            "CaO": "0.2002",
            "TiO2": "1.6018",
            "Fe2O3": "1.7019",
            "loi": "10.1000"
          }
        }
      },
      {
        "id": 12080,
        "name": "Bone Ash",
        "isPrimitive": true,
        "isPrivate": false,
        "createdByUserId": 1,
        "analysis": {
          "percentageAnalysis": {
            "CaO": "55.8213",
            "P2O5": "42.3887",
            "loi": "1.7900"
          }
        }
      },
      {
        "id": 12081,
        "name": "Boraq",
        "isPrimitive": true,
        "isPrivate": false,
        "createdByUserId": 1,
        "analysis": {
          "percentageAnalysis": {
            "SiO2": "13.4820",
            "Al2O3": "2.7963",
            "B2O3": "29.9599",
            "Na2O": "3.5952",
            "K2O": "0.5992",
            "MgO": "2.2969",
            "CaO": "21.7708",
            "Fe2O3": "0.1997",
            "loi": "25.3000"
          }
        }
      },
      {
        "id": 12082,
        "name": "Borax",
        "isPrimitive": true,
        "isPrivate": false,
        "createdByUserId": 1,
        "analysis": {
          "percentageAnalysis": {
            "B2O3": "36.5269",
            "Na2O": "16.2631",
            "loi": "47.2100"
          }
        }
      },
      {
        "id": 12083,
        "name": "Boric Acid",
        "isPrimitive": true,
        "isPrivate": false,
        "createdByUserId": 1,
        "analysis": {
          "percentageAnalysis": {
            "B2O3": "56.4000",
            "loi": "43.6000"
          }
        }
      },
      {
        "id": 12084,
        "name": "Borocalcite",
        "isPrimitive": true,
        "isPrivate": false,
        "createdByUserId": 1,
        "analysis": {
          "percentageAnalysis": {
            "SiO2": "4.9000",
            "Al2O3": "0.0800",
            "B2O3": "44.0000",
            "K2O": "0.5000",
            "MgO": "0.8000",
            "CaO": "26.3000",
            "Fe2O3": "0.0200",
            "loi": "22.3000"
          }
        }
      },
      {
        "id": 12085,
        "name": "Buckingham feldspar",
        "isPrimitive": true,
        "isPrivate": false,
        "createdByUserId": 1,
        "analysis": {
          "percentageAnalysis": {
            "SiO2": "66.8945",
            "Al2O3": "17.9992",
            "Na2O": "2.9939",
            "K2O": "11.5930",
            "MgO": "0.1002",
            "CaO": "0.1992",
            "loi": "0.2200"
          }
        }
      },
      {
        "id": 12086,
        "name": "Burnt sienna",
        "isPrimitive": true,
        "isPrivate": false,
        "createdByUserId": 1,
        "analysis": {
          "percentageAnalysis": {
            "SiO2": "20.0178",
            "Al2O3": "2.9117",
            "CaO": "1.0676",
            "Fe2O3": "76.0029",
            "loi": "0.0000"
          }
        }
      },
      {
        "id": 12087,
        "name": "Burnt umber",
        "isPrimitive": true,
        "isPrivate": false,
        "createdByUserId": 1,
        "analysis": {
          "percentageAnalysis": {
            "SiO2": "19.8981",
            "Al2O3": "6.8292",
            "MgO": "1.6497",
            "CaO": "3.7560",
            "MnO": "8.4467",
            "Fe2O3": "59.4203",
            "loi": "0.0000"
          }
        }
      },
      {
        "id": 12088,
        "name": "C & C  ball clay",
        "isPrimitive": true,
        "isPrivate": false,
        "createdByUserId": 1,
        "analysis": {
          "percentageAnalysis": {
            "SiO2": "59.8301",
            "Al2O3": "26.2853",
            "Na2O": "0.1997",
            "K2O": "0.4104",
            "MgO": "0.1995",
            "CaO": "0.0998",
            "P2O5": "0.0183",
            "TiO2": "1.6389",
            "Fe2O3": "0.9180",
            "loi": "10.4000"
          }
        }
      },
      {
        "id": 12089,
        "name": "C W-5 clay",
        "isPrimitive": true,
        "isPrivate": false,
        "createdByUserId": 1,
        "analysis": {
          "percentageAnalysis": {
            "SiO2": "48.8000",
            "Al2O3": "35.7000",
            "Na2O": "1.0000",
            "K2O": "1.0000",
            "MgO": "0.2000",
            "CaO": "0.3000",
            "TiO2": "1.8000",
            "Fe2O3": "1.6000",
            "loi": "13.2000"
          }
        }
      },
      {
        "id": 12474,
        "name": "C-6 Soda Feldspar",
        "isPrimitive": true,
        "isPrivate": false,
        "createdByUserId": 1,
        "analysis": {
          "percentageAnalysis": {
            "SiO2": "68.3947",
            "Al2O3": "18.4706",
            "Na2O": "6.8866",
            "K2O": "5.1874",
            "MgO": "0.0603",
            "CaO": "0.7001",
            "Fe2O3": "0.0604",
            "loi": "0.2400"
          }
        }
      },
      {
        "id": 12090,
        "name": "Cadmium carbonate",
        "isPrimitive": true,
        "isPrivate": false,
        "createdByUserId": 1,
        "analysis": {
          "percentageAnalysis": {
            "loi": "0.0000"
          }
        }
      },
      {
        "id": 12091,
        "name": "Cadmium sulfide",
        "isPrimitive": true,
        "isPrivate": false,
        "createdByUserId": 1,
        "analysis": {
          "percentageAnalysis": {
            "loi": "0.0000"
          }
        }
      },
      {
        "id": 12092,
        "name": "Cadycal",
        "isPrimitive": true,
        "isPrivate": false,
        "createdByUserId": 1,
        "analysis": {
          "percentageAnalysis": {
            "SiO2": "0.4926",
            "Al2O3": "0.0985",
            "B2O3": "46.7989",
            "Na2O": "0.0985",
            "K2O": "0.0099",
            "MgO": "0.2365",
            "CaO": "25.6163",
            "SrO": "0.0296",
            "Fe2O3": "0.0492",
            "loi": "26.5700"
          }
        }
      },
      {
        "id": 12094,
        "name": "Calcined Kaolin",
        "isPrimitive": true,
        "isPrivate": false,
        "createdByUserId": 1,
        "analysis": {
          "percentageAnalysis": {
            "SiO2": "54.0984",
            "Al2O3": "45.9016",
            "loi": "0.0000"
          }
        }
      },
      {
        "id": 12591,
        "name": "Calcined Talc, Magnesium Silicate",
        "isPrimitive": true,
        "isPrivate": false,
        "createdByUserId": 1,
        "analysis": {
          "percentageAnalysis": {
            "SiO2": "63.3800",
            "MgO": "31.8700",
            "loi": "0.0000"
          }
        }
      },
      {
        "id": 12095,
        "name": "Calcium Borate",
        "isPrimitive": true,
        "isPrivate": false,
        "createdByUserId": 1,
        "analysis": {
          "percentageAnalysis": {
            "B2O3": "55.3874",
            "CaO": "44.6126",
            "loi": "0.0000"
          }
        }
      },
      {
        "id": 12096,
        "name": "Calcium borate frit",
        "isPrimitive": true,
        "isPrivate": false,
        "createdByUserId": 1,
        "analysis": {
          "percentageAnalysis": {
            "SiO2": "17.8501",
            "Al2O3": "4.8841",
            "B2O3": "50.0244",
            "K2O": "0.4558",
            "MgO": "0.1950",
            "CaO": "26.5906",
            "loi": "0.0000"
          }
        }
      },
      {
        "id": 12097,
        "name": "Calcium chloride",
        "isPrimitive": true,
        "isPrivate": false,
        "createdByUserId": 1,
        "analysis": {
          "percentageAnalysis": {
            "loi": "0.0000"
          }
        }
      },
      {
        "id": 12098,
        "name": "Calcium phosphate",
        "isPrimitive": true,
        "isPrivate": false,
        "createdByUserId": 1,
        "analysis": {
          "percentageAnalysis": {
            "CaO": "54.2377",
            "P2O5": "45.7623",
            "loi": "0.0000"
          }
        }
      },
      {
        "id": 12099,
        "name": "Calcium sulfate",
        "isPrimitive": true,
        "isPrivate": false,
        "createdByUserId": 1,
        "analysis": {
          "percentageAnalysis": {
            "CaO": "41.2000",
            "loi": "58.8000"
          }
        }
      },
      {
        "id": 12100,
        "name": "Calcium zirconium silicate",
        "isPrimitive": true,
        "isPrivate": false,
        "createdByUserId": 1,
        "analysis": {
          "percentageAnalysis": {
            "SiO2": "25.0994",
            "CaO": "23.4258",
            "ZrO2": "51.4748",
            "loi": "0.0000"
          }
        }
      },
      {
        "id": 12101,
        "name": "Calvert Clay",
        "isPrimitive": true,
        "isPrivate": false,
        "createdByUserId": 1,
        "analysis": {
          "percentageAnalysis": {
            "SiO2": "57.7900",
            "Al2O3": "23.8000",
            "Na2O": "0.4100",
            "K2O": "2.0000",
            "MgO": "0.8000",
            "CaO": "0.3000",
            "TiO2": "1.2100",
            "Fe2O3": "5.7100",
            "loi": "7.9800"
          }
        }
      },
      {
        "id": 12102,
        "name": "Carbondale Red",
        "isPrimitive": true,
        "isPrivate": false,
        "createdByUserId": 1,
        "analysis": {
          "percentageAnalysis": {
            "SiO2": "56.0908",
            "Al2O3": "19.1943",
            "Na2O": "0.5950",
            "K2O": "0.5142",
            "MgO": "0.6449",
            "CaO": "0.5595",
            "SrO": "0.0195",
            "BaO": "0.1443",
            "P2O5": "0.0802",
            "TiO2": "1.0374",
            "Cr2O3": "0.0286",
            "MnO": "0.0267",
            "Fe2O3": "12.0246",
            "loi": "9.0400"
          }
        }
      },
      {
        "id": 12103,
        "name": "Carolina Stone",
        "isPrimitive": true,
        "isPrivate": false,
        "createdByUserId": 1,
        "analysis": {
          "percentageAnalysis": {
            "SiO2": "73.0000",
            "Al2O3": "16.4000",
            "Na2O": "4.4000",
            "K2O": "4.5000",
            "CaO": "0.6000",
            "Fe2O3": "0.0500",
            "loi": "1.1000"
          }
        }
      },
      {
        "id": 12031,
        "name": "Cedar ash",
        "isPrimitive": true,
        "isPrivate": false,
        "createdByUserId": 1,
        "analysis": {
          "percentageAnalysis": {
            "SiO2": "24.2800",
            "Al2O3": "0.5200",
            "Na2O": "3.7000",
            "K2O": "4.3000",
            "MgO": "6.0000",
            "CaO": "44.2000",
            "P2O5": "10.6000",
            "MnO": "0.3000",
            "Fe2O3": "1.0100",
            "loi": "5.0900"
          }
        }
      },
      {
        "id": 12475,
        "name": "Cedar Height Stoneware",
        "isPrimitive": true,
        "isPrivate": false,
        "createdByUserId": 1,
        "analysis": {
          "percentageAnalysis": {
            "SiO2": "66.6206",
            "Al2O3": "22.0600",
            "Na2O": "0.5002",
            "MgO": "0.1099",
            "CaO": "0.5702",
            "TiO2": "0.3093",
            "Fe2O3": "1.6998",
            "loi": "8.1300"
          }
        }
      },
      {
        "id": 12104,
        "name": "Cerium oxide",
        "isPrimitive": true,
        "isPrivate": false,
        "createdByUserId": 1,
        "analysis": {
          "percentageAnalysis": {
            "loi": "0.0000"
          }
        }
      },
      {
        "id": 12105,
        "name": "Cherry ash",
        "isPrimitive": true,
        "isPrivate": false,
        "createdByUserId": 1,
        "analysis": {
          "percentageAnalysis": {
            "SiO2": "33.5000",
            "MgO": "12.0000",
            "CaO": "41.0000",
            "P2O5": "9.9999",
            "Fe2O3": "3.5001",
            "loi": "0.0000"
          }
        }
      },
      {
        "id": 12106,
        "name": "Chesterfield Feldspar",
        "isPrimitive": true,
        "isPrivate": false,
        "createdByUserId": 1,
        "analysis": {
          "percentageAnalysis": {
            "SiO2": "70.7500",
            "Al2O3": "16.3403",
            "Na2O": "3.7498",
            "K2O": "8.4999",
            "CaO": "0.3002",
            "Fe2O3": "0.0698",
            "loi": "0.2900"
          }
        }
      },
      {
        "id": 12108,
        "name": "Chrome Oxide",
        "isPrimitive": true,
        "isPrivate": false,
        "createdByUserId": 1,
        "analysis": {
          "percentageAnalysis": {
            "Cr2O3": "100.0000",
            "loi": "0.0000"
          }
        }
      },
      {
        "id": 12109,
        "name": "Chromium sulfate",
        "isPrimitive": true,
        "isPrivate": false,
        "createdByUserId": 1,
        "analysis": {
          "percentageAnalysis": {
            "Cr2O3": "17.1000",
            "loi": "82.9000"
          }
        }
      },
      {
        "id": 12110,
        "name": "Clay (Theoretical)",
        "isPrimitive": true,
        "isPrivate": false,
        "createdByUserId": 1,
        "analysis": {
          "percentageAnalysis": {
            "SiO2": "46.2346",
            "Al2O3": "37.7714",
            "Na2O": "0.0597",
            "K2O": "0.3350",
            "MgO": "0.0985",
            "CaO": "0.1828",
            "P2O5": "0.2366",
            "TiO2": "0.3728",
            "Fe2O3": "0.7986",
            "loi": "13.9100"
          }
        }
      },
      {
        "id": 12111,
        "name": "Clinchfield #202",
        "isPrimitive": true,
        "isPrivate": false,
        "createdByUserId": 1,
        "analysis": {
          "percentageAnalysis": {
            "SiO2": "68.5309",
            "Al2O3": "16.7788",
            "Na2O": "2.5047",
            "K2O": "10.8494",
            "CaO": "0.3362",
            "loi": "1.0000"
          }
        }
      },
      {
        "id": 12112,
        "name": "Clinchfield #303",
        "isPrimitive": true,
        "isPrivate": false,
        "createdByUserId": 1,
        "analysis": {
          "percentageAnalysis": {
            "SiO2": "67.8683",
            "Al2O3": "18.2178",
            "Na2O": "5.5060",
            "K2O": "7.9077",
            "CaO": "0.5003",
            "loi": "0.0000"
          }
        }
      },
      {
        "id": 12113,
        "name": "CMC",
        "isPrimitive": true,
        "isPrivate": false,
        "createdByUserId": 1,
        "analysis": {
          "percentageAnalysis": {
            "loi": "0.0000"
          }
        }
      },
      {
        "id": 12032,
        "name": "Coal ash",
        "isPrimitive": true,
        "isPrivate": false,
        "createdByUserId": 1,
        "analysis": {
          "percentageAnalysis": {
            "SiO2": "42.8985",
            "Al2O3": "22.7356",
            "MgO": "1.7283",
            "CaO": "6.6129",
            "TiO2": "13.6990",
            "Fe2O3": "12.3257",
            "loi": "0.0000"
          }
        }
      },
      {
        "id": 12114,
        "name": "Cobalt Carbonate",
        "isPrimitive": true,
        "isPrivate": false,
        "createdByUserId": 1,
        "analysis": {
          "percentageAnalysis": {
            "CoO": "63.0000",
            "loi": "37.0000"
          }
        }
      },
      {
        "id": 12115,
        "name": "Cobalt chloride",
        "isPrimitive": true,
        "isPrivate": false,
        "createdByUserId": 1,
        "analysis": {
          "percentageAnalysis": {
            "CoO": "31.5000",
            "loi": "68.5000"
          }
        }
      },
      {
        "id": 12116,
        "name": "Cobalt nitrate",
        "isPrimitive": true,
        "isPrivate": false,
        "createdByUserId": 1,
        "analysis": {
          "percentageAnalysis": {
            "CoO": "25.7000",
            "loi": "74.3000"
          }
        }
      },
      {
        "id": 12117,
        "name": "Cobalt Oxide",
        "isPrimitive": true,
        "isPrivate": false,
        "createdByUserId": 1,
        "analysis": {
          "percentageAnalysis": {
            "CoO": "93.3500",
            "loi": "6.6500"
          }
        }
      },
      {
        "id": 12118,
        "name": "Cobalt sulfate",
        "isPrimitive": true,
        "isPrivate": false,
        "createdByUserId": 1,
        "analysis": {
          "percentageAnalysis": {
            "CoO": "26.7000",
            "loi": "73.3000"
          }
        }
      },
      {
        "id": 12119,
        "name": "Colemanite",
        "isPrimitive": true,
        "isPrivate": false,
        "createdByUserId": 1,
        "analysis": {
          "percentageAnalysis": {
            "B2O3": "50.8000",
            "CaO": "27.3000",
            "loi": "21.9000"
          }
        }
      },
      {
        "id": 12033,
        "name": "Common ash",
        "isPrimitive": true,
        "isPrivate": false,
        "createdByUserId": 1,
        "analysis": {
          "percentageAnalysis": {
            "SiO2": "30.9900",
            "Al2O3": "8.9100",
            "Na2O": "2.3300",
            "K2O": "3.9100",
            "MgO": "3.3000",
            "CaO": "22.4200",
            "P2O5": "1.9100",
            "MnO": "1.2600",
            "Fe2O3": "3.0400",
            "loi": "21.4400"
          }
        }
      },
      {
        "id": 12120,
        "name": "Copper Carbonate",
        "isPrimitive": true,
        "isPrivate": false,
        "createdByUserId": 1,
        "analysis": {
          "percentageAnalysis": {
            "CuO": "64.3800",
            "loi": "35.6200"
          }
        }
      },
      {
        "id": 12121,
        "name": "Copper chloride",
        "isPrimitive": true,
        "isPrivate": false,
        "createdByUserId": 1,
        "analysis": {
          "percentageAnalysis": {
            "CuO": "46.7000",
            "loi": "53.3000"
          }
        }
      },
      {
        "id": 12122,
        "name": "Copper Oxide",
        "isPrimitive": true,
        "isPrivate": false,
        "createdByUserId": 1,
        "analysis": {
          "percentageAnalysis": {
            "CuO": "100.0000",
            "loi": "0.0000"
          }
        }
      },
      {
        "id": 12124,
        "name": "Copper Sulfate",
        "isPrimitive": true,
        "isPrivate": false,
        "createdByUserId": 1,
        "analysis": {
          "percentageAnalysis": {
            "CuO": "31.9000",
            "loi": "68.1000"
          }
        }
      },
      {
        "id": 12125,
        "name": "Cornwall Stone",
        "isPrimitive": true,
        "isPrivate": false,
        "createdByUserId": 1,
        "analysis": {
          "percentageAnalysis": {
            "SiO2": "73.7766",
            "Al2O3": "16.3276",
            "Na2O": "3.2972",
            "K2O": "4.3007",
            "MgO": "0.1411",
            "CaO": "1.8126",
            "TiO2": "0.1506",
            "Fe2O3": "0.1936",
            "loi": "0.0000"
          }
        }
      },
      {
        "id": 12126,
        "name": "Cornwall stone - DF",
        "isPrimitive": true,
        "isPrivate": false,
        "createdByUserId": 1,
        "analysis": {
          "percentageAnalysis": {
            "SiO2": "79.5780",
            "Al2O3": "12.0112",
            "Na2O": "3.9004",
            "K2O": "3.8004",
            "CaO": "0.2000",
            "Fe2O3": "0.0600",
            "loi": "0.4500"
          }
        }
      },
      {
        "id": 12127,
        "name": "Cornwall stone - Hard White",
        "isPrimitive": true,
        "isPrivate": false,
        "createdByUserId": 1,
        "analysis": {
          "percentageAnalysis": {
            "SiO2": "72.0000",
            "Al2O3": "18.2000",
            "Na2O": "0.2500",
            "K2O": "5.5000",
            "MgO": "0.1500",
            "CaO": "0.3500",
            "P2O5": "0.1000",
            "TiO2": "0.0500",
            "Fe2O3": "0.1300",
            "loi": "3.5000"
          }
        }
      },
      {
        "id": 12128,
        "name": "Cornwall stone - Purple",
        "isPrimitive": true,
        "isPrivate": false,
        "createdByUserId": 1,
        "analysis": {
          "percentageAnalysis": {
            "SiO2": "72.8000",
            "Al2O3": "15.8000",
            "Na2O": "3.6000",
            "K2O": "3.7000",
            "MgO": "0.1200",
            "CaO": "1.9000",
            "P2O5": "0.3800",
            "TiO2": "0.0700",
            "Fe2O3": "0.1800",
            "loi": "1.2500"
          }
        }
      },
      {
        "id": 12129,
        "name": "Crocus martis",
        "isPrimitive": true,
        "isPrivate": false,
        "createdByUserId": 1,
        "analysis": {
          "percentageAnalysis": {
            "FeO": "34.9751",
            "Fe2O3": "44.1449",
            "loi": "20.8800"
          }
        }
      },
      {
        "id": 12130,
        "name": "Cryolite",
        "isPrimitive": true,
        "isPrivate": false,
        "createdByUserId": 1,
        "analysis": {
          "percentageAnalysis": {
            "Al2O3": "24.3000",
            "Na2O": "44.3000",
            "F": "54.3000",
            "loi": "0.0000"
          }
        }
      },
      {
        "id": 12131,
        "name": "Custer Feldspar",
        "isPrimitive": true,
        "isPrivate": false,
        "createdByUserId": 1,
        "analysis": {
          "percentageAnalysis": {
            "SiO2": "68.5000",
            "Al2O3": "17.0000",
            "Na2O": "3.0000",
            "K2O": "10.0000",
            "CaO": "0.3000",
            "Fe2O3": "0.1000",
            "loi": "0.3000"
          }
        }
      },
      {
        "id": 12657,
        "name": "Custer Feldspar (1989)",
        "isPrimitive": true,
        "isPrivate": false,
        "createdByUserId": 1,
        "analysis": {
          "percentageAnalysis": {
            "SiO2": "68.6400",
            "Al2O3": "17.3900",
            "Na2O": "3.0200",
            "K2O": "10.3600",
            "CaO": "0.3000",
            "loi": "0.3000"
          }
        }
      },
      {
        "id": 12891,
        "name": "Custer Feldspar (2000-2012 Ron Roy)",
        "isPrimitive": true,
        "isPrivate": false,
        "createdByUserId": 1,
        "analysis": {
          "percentageAnalysis": {
            "SiO2": "72.4000",
            "Al2O3": "15.2700",
            "Na2O": "3.2100",
            "K2O": "7.5200",
            "MgO": "0.0700",
            "CaO": "0.2700",
            "P2O5": "0.2000",
            "Fe2O3": "0.2100",
            "loi": "0.6500"
          }
        }
      },
      {
        "id": 12782,
        "name": "Custer Feldspar (pre-2000)",
